Repository: openmicroanalysis/calczaf

# CalcZAF

EPMA Calculation Utility            
(c) Copyright 1995-2015 by John J. Donovan

This repository contains a copy of the CalcZAF source code as officially distributed from the
Probe Software inc. [website](http://probesoftware.com/download/CALCZAF_SOURCE-E2.ZIP).

The code is licensed under the MIT license.

File: usermac.txt (part 1 of 7)
zMeas	zAbsorb	ka	kb	la	lb	ma	mb
1	1	0	0	0	0	0	0
2	1	0	0	0	0	0	0
3	1	75561.88	0	0	0	0	0
4	1	8950	0	0	0	0	0
5	1	1730	0	0	0	0	0
6	1	462	0	0	0	0	0
7	1	149	0	0	0	0	0
8	1	57	0	0	0	0	0
9	1	25	0	0	0	0	0
10	1	12	11	0	0	0	0
11	1	6	5	0	0	0	0
12	1	3	2	0	0	0	0
13	1	1	1	0	0	0	0
14	1	1	0.89724	0	0	0	0
15	1	0.6505	0.53172	0	0	0	0
16	1	0.40719	0.32795	0	0	0	0
17	1	0.26576	0.20846	0	0	0	0
18	1	0.17541	0.13483	0	0	0	0
19	1	0.11806	0.09029	0	0	0	0
20	1	0.08177	0.06078	245	236	0	0
21	1	0.05645	0.04303	152	147	0	0
22	1	0.04149	0.03038	99	95	0	0
23	1	0.03	0.02195	66	63	0	0
24	1	0.02217	0.01602	45	43	0	0
25	1	0.01601	0.01195	32	30	0	0
26	1	0.01259	0.00902	22	21	0	0
27	1	0.0096	0.00688	16	15	0	0
28	1	0.00744	0.00528	12	11	0	0
29	1	0.00576	0.00407	9	8	0	0
30	1	0.00454	0.00318	6	6	23801.47	0
31	1	0.00358	0	5	4	0	0
32	1	0.00287	0	3	3	0	0
33	1	0	0	3	2	0	0
34	1	0	0	2	2	0	0
35	1	0	0	1	1	0	0
36	1	0	0	1	1	0	0
37	1	0	0	1	1	0	0
38	1	0	0	0.9366	0.82984	0	0
39	1	0	0	0.75804	0.66945	2767	0
40	1	0	0	0.61906	0.54185	1773	0
41	1	0	0	0.50563	0.44241	1198	0
42	1	0	0	0.41608	0.36124	846	0
43	1	0	0	0.34466	0.29484	622	0
44	1	0	0	0.28922	0.24481	462	0
45	1	0	0	0.2406	0.20315	344	0
46	1	0	0	0.20212	0.16992	261	0
47	1	0	0	0.17107	0.14165	194	0
48	1	0	0	0.14434	0.11759	142	0
49	1	0	0	0.12133	0.09983	105	0
50	1	0	0	0.10449	0.08395	78	0
51	1	0	0	0.08899	0.07088	59	0
52	1	0	0	0.07628	0.05987	45	0
53	1	0	0	0.06567	0.0509	34	0
54	1	0	0	0.05688	0	26	0
55	1	0	0	0.04917	0.03778	20	0
56	1	0	0	0.04284	0.03278	16	0
57	1	0	0	0.03689	0.028	13	12
58	1	0	0	0.03249	0.02446	10	10
59	1	0	0	0.02816	0.02103	9	8
60	1	0	0	0.02505	0.01844	7	7
61	1	0	0	0.02188	0.01588	6	6
62	1	0	0	0.01927	0.01402	5	5
63	1	0	0	0.01651	0.01222	4	4
64	1	0	0	0.01501	0.01068	4	3
65	1	0	0	0.01351	0.00936	3	3
66	1	0	0	0.01191	0.00826	3	2
67	1	0	0	0.01064	0.00726	2	2
68	1	0	0	0.00949	0.00635	2	2
69	1	0	0	0.00853	0.00563	1	1
70	1	0	0	0.00761	0.00499	1	1
71	1	0	0	0.00686	0.0044	1	1
72	1	0	0	0.00615	0.0039	1	1
73	1	0	0	0.00552	0.00348	1	1
74	1	0	0	0.005	0.00307	1	0.88767
75	1	0	0	0.0045	0	0.87613	0.78057
76	1	0	0	0.00406	0	0.7699	0.68998
77	1	0	0	0.00368	0	0.6881	0.60783
78	1	0	0	0.00335	0	0.61092	0.53932
79	1	0	0	0.00304	0	0.54312	0.47676
80	1	0	0	0.00275	0	0.48522	0.42158
81	1	0	0	0	0	0.42921	0.37602
82	1	0	0	0	0	0.38806	0.33573
83	1	0	0	0	0	0.34541	0.29937
84	1	0	0	0	0	0.2	0
85	1	0	0	0	0	0.2	0
86	1	0	0	0	0	0.2	0
87	1	0	0	0	0	0.2	0
88	1	0	0	0	0	0.1	0
89	1	0	0	0	0	0.1	0
90	1	0	0	0	0	0.16878	0.14243
91	1	0	0	0	0	0.15276	0.12817
92	1	0	0	0	0	0.13778	0.11518
93	1	0	0	0	0	0.1	0
94	1	0	0	0	0	0.1	0
95	1	0	0	0	0	0	0
96	1	0	0	0	0	0	0
97	1	0	0	0	0	0	0
98	1	0	0	0	0	0	0
99	1	0	0	0	0	0	0
100	1	0	0	0	0	0	0
1	2	0	0	0	0	0	0
2	2	0	0	0	0	0	0
3	2	225457.9	0	0	0	0	0
4	2	42200	0	0	0	0	0
5	2	10700	0	0	0	0	0
6	2	3350	0	0	0	0	0
7	2	1140	0	0	0	0	0
8	2	455	0	0	0	0	0
9	2	201	0	0	0	0	0
10	2	101	95	0	0	0	0
11	2	52	47	0	0	0	0
12	2	28	25	0	0	0	0
13	2	16	13	0	0	0	0
14	2	9	7	0	0	0	0
15	2	5	4	0	0	0	0
16	2	3	2	0	0	0	0
17	2	2	1	0	0	0	0
18	2	1	1	0	0	0	0
19	2	1	0.8244	0	0	0	0
20	2	0.74502	0.55175	1727	1666	0	0
21	2	0.51228	0.39002	1106	1070	0	0
22	2	0.37601	0.27492	740	711	0	0
23	2	0.27148	0.19847	505	483	0	0
24	2	0.20046	0.1449	355	338	0	0
25	2	0.14475	0.10819	254	240	0	0
26	2	0.11404	0.08185	184	174	0	0
27	2	0.08698	0.06252	135	127	0	0
28	2	0.06758	0.04813	100	94	0	0
29	2	0.05251	0.03722	75	70	0	0
30	2	0.04147	0.02919	57	53	92354.03	0
31	2	0.03288	0	44	40	0	0
32	2	0.02638	0	33	31	0	0
33	2	0	0	26	24	0	0
34	2	0	0	20	18	0	0
35	2	0	0	16	14	0	0
36	2	0	0	12	11	0	0
37	2	0	0	10	9	0	0
38	2	0	0	8	7	0	0
39	2	0	0	6	6	16664	0
40	2	0	0	5	4	10969	0
41	2	0	0	4	3	7595	0
42	2	0	0	3	3	5490	0
43	2	0	0	3	2	4118	0
44	2	0	0	2	2	3119	0
45	2	0	0	2	1	2371	0
46	2	0	0	1	1	1829	0
47	2	0	0	1	1	1388	0
48	2	0	0	1	1	1038	0
49	2	0	0	1	0.91332	783	0
50	2	0	0	0.95667	0.76523	595	0
51	2	0	0	0.81226	0.64475	458	0
52	2	0	0	0.69431	0.54342	356	0
53	2	0	0	0.59659	0.46181	275	0
54	2	0	0	0.51653	0	214	0
55	2	0	0	0.44605	0.34204	169	0
56	2	0	0	0.38826	0.29667	133	0
57	2	0	0	0.33396	0.25342	109	101
58	2	0	0	0.29401	0.2214	89	84
59	2	0	0	0.25488	0.1903	76	71
60	2	0	0	0.22661	0.16679	64	59
61	2	0	0	0.19781	0.14366	54	50
62	2	0	0	0.17428	0.12693	47	43
63	2	0	0	0.14928	0.11067	39	36
64	2	0	0	0.13581	0.09676	34	32
65	2	0	0	0.12225	0.08478	29	27
66	2	0	0	0.10791	0.075	25	23
67	2	0	0	0.09644	0.06599	22	20
68	2	0	0	0.08599	0.05779	19	17
69	2	0	0	0.07739	0.05131	17	15
70	2	0	0	0.0691	0.04555	14	13
71	2	0	0	0.06236	0.04022	13	11
72	2	0	0	0.05597	0.03574	11	10
73	2	0	0	0.05036	0.0319	10	9
74	2	0	0	0.04562	0.02819	8	7
75	2	0	0	0.04112	0	7	7
76	2	0	0	0.03713	0	6	6
77	2	0	0	0.03372	0	6	5
78	2	0	0	0.03076	0	5	4
79	2	0	0	0.02799	0	4	4
80	2	0	0	0.02536	0	4	3
81	2	0	0	0.1	0	3	3
82	2	0	0	0	0	3	3
83	2	0	0	0	0	3	2
84	2	0	0	0	0	2	2
85	2	0	0	0	0	2	2
86	2	0	0	0	0	2	1
87	2	0	0	0	0	2	1
88	2	0	0	0	0	1	1
89	2	0	0	0	0	1	1
90	2	0	0	0	0	1	1
91	2	0	0	0	0	1	1
92	2	0	0	0	0	1	1
93	2	0	0	0	0	1	0
94	2	0	0	0	0	1	0
95	2	0	0	0	0	0	0
96	2	0	0	0	0	0	0
97	2	0	0	0	0	0	0
98	2	0	0	0	0	0	0
99	2	0	0	0	0	0	0
100	2	0	0	0	0	0	0
1	3	0	0	0	0	0	0
2	3	0	0	0	0	0	0
3	3	6648.287	0	0	0	0	0
4	3	112000	0	0	0	0	0
5	3	31600	0	0	0	0	0
6	3	10300	0	0	0	0	0
7	3	3810	0	0	0	0	0
8	3	1600	0	0	0	0	0
9	3	735	0	0	0	0	0
10	3	395	370	0	0	0	0
11	3	208	190	0	0	0	0
12	3	115	102	0	0	0	0
13	3	66	57	0	0	0	0
14	3	39	33	0	0	0	0
15	3	24	20	0	0	0	0
16	3	15	12	0	0	0	0
17	3	10	8	0	0	0	0
18	3	6	5	0	0	0	0
19	3	4	3	0	0	0	0
20	3	3	2	5827	5634	0	0
21	3	2	1	3821	3702	0	0
22	3	1	1	2610	2515	0	0
23	3	1	0.90053	1818	1742	0	0
24	3	0.90931	0.66222	1300	1241	0	0
25	3	0.66214	0.49764	945	898	0	0
26	3	0.52397	0.3786	697	660	0	0
27	3	0.40214	0.29055	520	490	0	0
28	3	0.31353	0.22455	391	367	0	0
29	3	0.24468	0.1742	297	278	0	0
30	3	0.1939	0.13708	228	212	228042	0
31	3	0.15416	0	176	163	0	0
32	3	0.12399	0	137	126	0	0
33	3	0.2	0	107	98	0	0
34	3	0.2	0	84	77	0	0
35	3	0.1	0	67	61	0	0
36	3	0.1	0	53	48	0	0
37	3	0.1	0	43	38	0	0
38	3	0.1	0	35	31	0	0
39	3	0.1	0	28	25	49952	0
40	3	0.1	0	23	20	33596	0
41	3	0	0	19	16	23711	0
42	3	0	0	16	13	17430	0
43	3	0	0	13	11	13273	0
44	3	0	0	11	9	10203	0
45	3	0	0	9	7	7868	0
46	3	0	0	7	6	6153	0
47	3	0	0	6	5	4740	0
48	3	0	0	5	4	3598	0
49	3	0	0	4	4	2753	0
50	3	0	0	4	3	2124	0
51	3	0	0	3	2	1658	0
52	3	0	0	3	2	1303	0
53	3	0	0	2	2	1021	0
54	3	0	0	2	1	806	0
55	3	0	0	2	1	641	0
56	3	0	0	1	1	511	0
57	3	0	0	1	1	423	393
58	3	0	0	1	1	349	329
59	3	0	0	1	0.8637	300	280
60	3	0	0	1	0.75964	254	236
61	3	0	0	0.89762	0.6567	218	202
62	3	0	0	0.79316	0.58187	187	173
63	3	0	0	0.68231	0.50882	158	146
64	3	0	0	0.62188	0.44613	140	129
65	3	0	0	0.56092	0.39213	119	111
66	3	0	0	0.49642	0.34736	104	96
67	3	0	0	0.44468	0.30627	91	84
68	3	0	0	0.39764	0.26889	79	73
69	3	0	0	0.35827	0.23922	70	64
70	3	0	0	0.32045	0.21269	61	55
71	3	0	0	0.28978	0.18816	54	49
72	3	0	0	0.26056	0.1674	47	43
73	3	0	0	0.23485	0.14964	42	37
74	3	0	0	0.21304	0.13245	37	33
75	3	0	0	0.19231	0	32	29
76	3	0	0	0.17378	0	29	26
77	3	0	0	0.15806	0	26	23
78	3	0	0	0.14432	0	23	20
79	3	0	0	0.1315	0	20	18
80	3	0	0	0.11935	0	18	16
81	3	0	0	0.2	0	16	14
82	3	0	0	0.2	0	14	13
83	3	0	0	0.2	0	13	11
84	3	0	0	0.2	0	12	10
85	3	0	0	0.2	0	10	9
86	3	0	0	0.2	0	9	8
87	3	0	0	0.1	0	8	7
88	3	0	0	0.1	0	8	6
89	3	0	0	0.1	0	7	6
90	3	0	0	0.1	0	6	5
91	3	0	0	0.1	0	6	5
92	3	0	0	0.1	0	5	4
93	3	0	0	0	0	4	4
94	3	0	0	0	0	4	4
95	3	0	0	0	0	4	4
96	3	0	0	0	0	4	3
97	3	0	0	0	0	0	0
98	3	0	0	0	0	0	0
99	3	0	0	0	0	0	0
100	3	0	0	0	0	0	0
1	4	0	0	0	0	0	0
2	4	0	0	0	0	0	0
3	4	27244.56	0	0	0	0	0
4	4	6500	0	0	0	0	0
5	4	60600	0	0	0	0	0
6	4	22000	0	0	0	0	0
7	4	8880	0	0	0	0	0
8	4	3920	0	0	0	0	0
9	4	1880	0	0	0	0	0
10	4	1053	989	0	0	0	0
11	4	570	522	0	0	0	0
12	4	322	286	0	0	0	0
13	4	189	163	0	0	0	0
14	4	114	96	0	0	0	0
15	4	71	59	0	0	0	0
16	4	46	37	0	0	0	0
17	4	30	24	0	0	0	0
18	4	20	16	0	0	0	0
19	4	14	11	0	0	0	0
20	4	10	7	13663	13232	0	0
21	4	7	5	9154	8883	0	0
22	4	5	3	6372	6152	0	0
23	4	3	2	4518	4339	0	0
24	4	2	2	3284	3141	0	0
25	4	2	1	2424	2308	0	0
26	4	1	1	1813	1720	0	0
27	4	1	0.90875	1370	1295	0	0
28	4	1	0.70493	1042	982	0	0
29	4	0.76711	0.54918	802	752	0	0
30	4	0.61017	0.43396	621	580	12980.38	0
31	4	0.48686	0	484	450	0	0
32	4	0.39288	0	380	351	0	0
33	4	0.6	0	300	276	0	0
34	4	0.5	0	239	218	0	0
35	4	0.4	0	191	173	0	0
36	4	0.3	0	153	138	0	0
37	4	0.3	0	125	112	0	0
38	4	0.2	0	101	91	0	0
39	4	0.2	0	83	73	104132	0
40	4	0.2	0	68	60	71648	0
41	4	0	0	56	49	51568	0
42	4	0	0	47	41	38556	0
43	4	0	0	39	34	29799	0
44	4	0	0	33	28	23230	0
45	4	0	0	28	23	18161	0
46	4	0	0	23	20	14385	0
47	4	0	0	20	16	11231	0
48	4	0	0	17	14	8646	0
49	4	0	0	14	12	6705	0
50	4	0	0	12	10	5239	0
51	4	0	0	10	8	4139	0
52	4	0	0	9	7	3290	0
53	4	0	0	8	6	2607	0
54	4	0	0	7	5	2081	0
55	4	0	0	6	4	1674	0
56	4	0	0	5	4	1347	0
57	4	0	0	4	3	1124	1049
58	4	0	0	4	3	937	885
59	4	0	0	3	2	808	757
60	4	0	0	3	2	690	644
61	4	0	0	2	2	596	554
62	4	0	0	2	1	515	478
63	4	0	0	2	1	438	405
64	4	0	0	2	1	390	360
65	4	0	0	1	1	333	312
66	4	0	0	1	1	292	271
67	4	0	0	1	0.95737	257	237
68	4	0	0	1	0.84194	225	207
69	4	0	0	1	0.75037	199	182
70	4	0	0	1	0.66838	175	159
71	4	0	0	0.90639	0.59238	155	140
72	4	0	0	0.81658	0.5283	137	124
73	4	0	0	0.73686	0.47274	121	109
74	4	0	0	0.66947	0.41947	107	96
75	4	0	0	0.60523	0	95	85
76	4	0	0	0.54787	0	85	76
77	4	0	0	0.49913	0	75	67
78	4	0	0	0.45616	0	67	60
79	4	0	0	0.41628	0	60	53
80	4	0	0	0.37826	0	54	48
81	4	0	0	0.6	0	48	43
82	4	0	0	0.6	0	44	38
83	4	0	0	0.5	0	39	34
84	4	0	0	0.5	0	35	31
85	4	0	0	0.5	0	32	28
86	4	0	0	0.4	0	29	25
87	4	0	0	0.4	0	26	22
88	4	0	0	0.4	0	24	20
89	4	0	0	0.3	0	21	18
90	4	0	0	0.3	0	19	17
91	4	0	0	0.3	0	18	15
92	4	0	0	0.3	0	16	14
93	4	0	0	0	0	14	12
94	4	0	0	0	0	14	12
95	4	0	0	0	0	13	11
96	4	0	0	0	0	12	10
97	4	0	0	0	0	0	0
98	4	0	0	0	0	0	0
99	4	0	0	0	0	0	0
100	4	0	0	0	0	0	0
1	5	0	0	0	0	0	0
2	5	0	0	0	0	0	0
3	5	44870.33	0	0	0	0	0
4	5	11200	0	0	0	0	0
5	5	3500	0	0	0	0	0
6	5	39000	0	0	0	0	0
7	5	15800	0	0	0	0	0
8	5	8500	0	0	0	0	0
9	5	3680	0	0	0	0	0
10	5	2076	1955	0	0	0	0
11	5	1153	1060	0	0	0	0
12	5	666	595	0	0	0	0
13	5	398	346	0	0	0	0
14	5	246	208	0	0	0	0
15	5	156	129	0	0	0	0
16	5	102	83	0	0	0	0
17	5	68	54	0	0	0	0
18	5	46	36	0	0	0	0
19	5	32	25	0	0	0	0
20	5	23	17	23716	23010	0	0
21	5	16	12	16246	15791	0	0
22	5	12	9	11528	11151	0	0
23	5	9	6	8321	8006	0	0
24	5	6	5	6144	5889	0	0
25	5	5	3	4601	4391	0	0
26	5	4	3	3489	3319	0	0
27	5	3	2	2670	2531	0	0
28	5	2	1	2056	1943	0	0
29	5	1	1	1600	1505	0	0
30	5	1	1	1253	1174	22014.39	0
31	5	1	0	987	919	0	0
32	5	1	0	782	724	0	0
33	5	1.2	0	623	574	0	0
34	5	1	0	500	459	0	0
35	5	0.9	0	404	368	0	0
36	5	0.7	0	325	295	0	0
37	5	0.6	0	267	241	0	0
38	5	0.5	0	219	197	0	0
39	5	0.4	0	180	161	4149	0
40	5	0.4	0	149	132	2926	0
41	5	0	0	124	109	82528	0
42	5	0	0	104	91	62884	0
43	5	0	0	87	76	49392	0
44	5	0	0	74	63	39092	0
45	5	0	0	62	53	31012	0
46	5	0	0	53	45	24897	0
47	5	0	0	45	38	19710	0
48	5	0	0	39	32	15392	0
49	5	0	0	33	27	12099	0
50	5	0	0	29	23	9575	0
51	5	0	0	25	20	7656	0
52	5	0	0	21	17	6155	0
53	5	0	0	19	15	4933	0
54	5	0	0	16	13	3979	0
55	5	0	0	14	11	3233	0
56	5	0	0	12	9	2628	0
57	5	0	0	11	8	2211	2069
58	5	0	0	9	7	1856	1758
59	5	0	0	8	6	1612	1515
60	5	0	0	7	5	1386	1296
61	5	0	0	6	5	1203	1123
62	5	0	0	6	4	1047	974
63	5	0	0	5	3	895	832
64	5	0	0	4	3	802	742
65	5	0	0	4	3	688	647
66	5	0	0	3	2	607	564
67	5	0	0	3	2	536	496
68	5	0	0	3	2	472	436
69	5	0	0	2	1	419	385
70	5	0	0	2	1	371	339
71	5	0	0	2	1	330	300
72	5	0	0	2	1	292	265
73	5	0	0	1	1	260	235
74	5	0	0	1	1	231	209
75	5	0	0	1	0	206	185
76	5	0	0	1	0	184	165
77	5	0	0	1	0	165	147
78	5	0	0	1	0	148	132
79	5	0	0	1	0	132	118
80	5	0	0	1	0	119	105
81	5	0	0	1.3	0	107	95
82	5	0	0	1.2	0	97	85
83	5	0	0	1.1	0	87	77
84	5	0	0	1	0	79	69
85	5	0	0	1	0	72	62
86	5	0	0	0.9	0	65	56
87	5	0	0	0.8	0	59	51
88	5	0	0	0.8	0	54	46
89	5	0	0	0.7	0	49	42
90	5	0	0	0.7	0	45	38
91	5	0	0	0.6	0	41	35
92	5	0	0	0.6	0	37	32
93	5	0	0	0	0	34	28
94	5	0	0	0	0	32	27
95	5	0	0	0	0	29	24
96	5	0	0	0	0	27	23
97	5	0	0	0	0	0	0
98	5	0	0	0	0	0	0
99	5	0	0	0	0	0	0
100	5	0	0	0	0	0	0
1	6	0	0	0	0	0	0
2	6	0	0	0	0	0	0
3	6	89386.5	0	0	0	0	0
4	6	19200	0	0	0	0	0
5	6	6750	0	0	0	0	0
6	6	2170	0	0	0	0	0
7	6	25500	0	0	0	0	0
8	6	12400	0	0	0	0	0
9	6	6370	0	0	0	0	0
10	6	3358	3173	0	0	0	0
11	6	1928	1780	0	0	0	0
12	6	1147	1030	0	0	0	0
13	6	704	615	0	0	0	0
14	6	445	380	0	0	0	0
15	6	289	241	0	0	0	0
16	6	192	158	0	0	0	0
17	6	131	105	0	0	0	0
18	6	91	72	0	0	0	0
19	6	64	50	0	0	0	0
20	6	46	36	32864	31953	0	0
21	6	34	26	23104	22500	0	0
22	6	25	19	16773	16259	0	0
23	6	19	14	12365	11926	0	0
24	6	14	10	9307	8945	0	0
25	6	11	8	7097	6793	0	0
26	6	8	6	5473	5221	0	0
27	6	6	5	4255	4047	0	0
28	6	5	4	3328	3154	0	0
29	6	4	3	2627	2480	0	0
30	6	3	2	2086	1961	37385.27	0
31	6	2	2	1664	1556	0	0
32	6	2	1	1335	1242	0	0
33	6	1	1	1077	996	0	0
34	6	1	1	874	805	0	0
35	6	1	0	713	652	0	0
36	6	1	0	580	529	0	0
37	6	1.1	0	481	436	0	0
38	6	1	0	398	360	0	0
39	6	0.8	0	331	296	8521	0
40	6	0.7	0	277	246	6077	0
41	6	0	0	232	205	4487	0
42	6	0	0	196	172	3416	0
43	6	0	0	166	144	2675	0
44	6	0	0	141	122	2106	0
45	6	0	0	120	103	42172	0
46	6	0	0	103	88	34384	0
47	6	0	0	88	75	27664	0
48	6	0	0	76	64	21969	0
49	6	0	0	66	55	17547	0
50	6	0	0	57	47	14100	0
51	6	0	0	50	41	11438	0
52	6	0	0	43	35	9324	0
53	6	0	0	38	30	7576	0
54	6	0	0	33	26	6191	0
55	6	0	0	29	23	5094	0
56	6	0	0	26	20	4192	0
57	6	0	0	23	18	3563	3347
58	6	0	0	20	15	3022	2871
59	6	0	0	18	13	2645	2495
60	6	0	0	16	12	2293	2153
61	6	0	0	14	10	2007	1879
62	6	0	0	12	9	1760	1643
63	6	0	0	11	8	1518	1415
64	6	0	0	10	7	1368	1271
65	6	0	0	9	6	1183	1115
66	6	0	0	8	5	1051	980
67	6	0	0	7	5	933	867
68	6	0	0	6	4	827	767
69	6	0	0	6	4	739	682
70	6	0	0	5	3	659	604
71	6	0	0	5	3	589	538
72	6	0	0	4	3	525	478
73	6	0	0	4	2	469	426
74	6	0	0	3	2	419	380
75	6	0	0	3	2	376	340
76	6	0	0	3	2	338	304
77	6	0	0	2	1	304	272
78	6	0	0	2	1	274	245
79	6	0	0	2	1	247	220
80	6	0	0	2	1	223	198
81	6	0	0	2	1	202	179
82	6	0	0	1	1	183	162
83	6	0	0	1	1	166	146
84	6	0	0	1	0	151	132
85	6	0	0	1	0	137	120
86	6	0	0	1	0	125	109
87	6	0	0	1	0	114	99
88	6	0	0	1	0	104	90
89	6	0	0	1	0	95	82
90	6	0	0	1	0	87	75
91	6	0	0	1.1	0	80	69
92	6	0	0	1.1	0	73	63
93	6	0	0	0	0	67	56
94	6	0	0	0	0	63	53
95	6	0	0	0	0	58	49
96	6	0	0	0	0	54	45
97	6	0	0	0	0	0	0
98	6	0	0	0	0	0	0
99	6	0	0	0	0	0	0
100	6	0	0	0	0	0	0
1	7	0	0	0	0	0	0
2	7	0	0	0	0	0	0
3	7	148637.8	0	0	0	0	0
4	7	36400	0	0	0	0	0
5	7	11000	0	0	0	0	0
6	7	4220	0	0	0	0	0
7	7	1640	0	0	0	0	0
8	7	17300	0	0	0	0	0
9	7	9160	0	0	0	0	0
10	7	4979	4714	0	0	0	0
11	7	2916	2700	0	0	0	0
12	7	1767	1592	0	0	0	0
13	7	1102	967	0	0	0	0
14	7	705	605	0	0	0	0
15	7	463	388	0	0	0	0
16	7	310	256	0	0	0	0
17	7	212	172	0	0	0	0
18	7	148	118	0	0	0	0
19	7	105	83	0	0	0	0
20	7	76	59	2229	2162	0	0
21	7	56	43	1518	1475	0	0
22	7	41	31	23532	22834	0	0
23	7	31	23	17517	16916	0	0
24	7	24	18	13311	12810	0	0
25	7	18	13	10245	9820	0	0
26	7	14	10	7973	7619	0	0
27	7	11	8	6255	5960	0	0
28	7	9	6	4935	4687	0	0
29	7	7	5	3929	3717	0	0
30	7	5	4	3146	2964	71406.17	0
31	7	4	3	2530	2372	0	0
32	7	3	2	2045	1907	0	0
33	7	3	2	1662	1541	0	0
34	7	2	1	1358	1255	0	0
35	7	2	1	1115	1023	0	0
36	7	1	1	913	835	0	0
37	7	1	1	761	691	0	0
38	7	1	0	633	573	0	0
39	7	1	0	529	475	14362	0
40	7	1.2	0	444	396	10337	0
41	7	0	0	374	331	7696	0
42	7	0	0	316	278	5903	0
43	7	0	0	268	234	4653	0
44	7	0	0	229	198	3687	0
45	7	0	0	195	168	2923	0
46	7	0	0	168	143	2342	0
47	7	0	0	144	122	1848	0
48	7	0	0	125	105	30569	0
49	7	0	0	108	90	24584	0
50	7	0	0	94	78	19891	0
51	7	0	0	82	67	16246	0
52	7	0	0	71	58	13333	0
53	7	0	0	62	50	10911	0
54	7	0	0	55	44	8980	0
55	7	0	0	48	38	7441	0
56	7	0	0	42	33	6166	0
57	7	0	0	38	29	5271	4962
58	7	0	0	33	26	4497	4281
59	7	0	0	29	23	3956	3739
60	7	0	0	26	20	3447	3244
61	7	0	0	23	17	3031	2846
62	7	0	0	21	15	2671	2499
63	7	0	0	19	14	2315	2164
64	7	0	0	17	12	2094	1950
65	7	0	0	15	11	1820	1719
66	7	0	0	13	9	1623	1517
67	7	0	0	12	8	1447	1348
68	7	0	0	11	7	1287	1198
69	7	0	0	10	7	1155	1068
70	7	0	0	9	6	1032	949
71	7	0	0	8	5	926	848
72	7	0	0	7	5	828	757
73	7	0	0	6	4	742	677
74	7	0	0	6	4	666	606
75	7	0	0	5	3	598	543
76	7	0	0	5	3	539	487
77	7	0	0	4	3	486	437
78	7	0	0	4	2	439	394
79	7	0	0	4	2	397	355
80	7	0	0	3	2	359	320
81	7	0	0	3	2	325	290
82	7	0	0	3	1	296	262
83	7	0	0	2	1	269	238
84	7	0	0	2	1	245	215
85	7	0	0	2	1	223	196
86	7	0	0	2	1	204	178
87	7	0	0	2	1	186	162
88	7	0	0	1	1	170	148
89	7	0	0	1	0	156	135
90	7	0	0	1	0	143	123
91	7	0	0	1	0	131	113
92	7	0	0	1	0	120	103
93	7	0	0	1	0	109	93
94	7	0	0	1	0	103	87
95	7	0	0	0	0	94	80
96	7	0	0	0	0	88	74
97	7	0	0	0	0	0	0
98	7	0	0	0	0	0	0
99	7	0	0	0	0	0	0
100	7	0	0	0	0	0	0
1	8	0	0	0	0	0	0
2	8	0	0	0	0	0	0
3	8	204271.7	0	0	0	0	0
4	8	54000	0	0	0	0	0
5	8	16500	0	0	0	0	0
6	8	6040	0	0	0	0	0
7	8	2530	0	0	0	0	0
8	8	1200	0	0	0	0	0
9	8	12400	0	0	0	0	0
10	8	6852	6498	0	0	0	0
11	8	4082	3790	0	0	0	0
12	8	2514	2272	0	0	0	0
13	8	1591	1401	0	0	0	0
14	8	1032	888	0	0	0	0
15	8	684	576	0	0	0	0
16	8	463	383	0	0	0	0
17	8	320	259	0	0	0	0
18	8	224	179	0	0	0	0
19	8	160	126	0	0	0	0
20	8	116	90	3603	3497	0	0
21	8	85	66	2474	2404	0	0
22	8	63	48	1756	1698	0	0
23	8	48	36	1267	1219	0	0
24	8	36	27	17780	17130	0	0
25	8	28	21	13789	13235	0	0
26	8	22	16	10813	10347	0	0
27	8	17	13	8546	8155	0	0
28	8	13	10	6794	6463	0	0
29	8	11	8	5449	5164	0	0
30	8	9	6	4394	4148	106073.5	0
31	8	7	5	3559	3343	0	0
32	8	6	4	2897	2707	0	0
33	8	4	3	2369	2202	0	0
34	8	4	2	1949	1804	0	0
35	8	3	2	1609	1481	0	0
36	8	2	2	1326	1216	0	0
37	8	2	1	1111	1012	0	0
38	8	2	1	929	843	0	0
39	8	1	1	780	702	22209	0
40	8	1	1	657	588	16108	0
41	8	1	0	556	494	12077	0
42	8	1	0	472	417	9324	0
43	8	0	0	402	352	7391	0
44	8	0	0	344	299	5889	0
45	8	0	0	295	254	4694	0
46	8	0	0	253	217	3780	0
47	8	0	0	219	186	2999	0
48	8	0	0	189	160	2344	0
49	8	0	0	164	137	1842	0
50	8	0	0	143	119	1458	0
51	8	0	0	125	103	1165	0
52	8	0	0	109	89	17810	0
53	8	0	0	96	78	14659	0
54	8	0	0	84	67	12135	0
55	8	0	0	74	59	10112	0
56	8	0	0	65	52	8428	0
57	8	0	0	58	45	7241	6830
58	8	0	0	51	40	6209	5920
59	8	0	0	45	35	5484	5193
60	8	0	0	40	31	4800	4527
61	8	0	0	36	27	4239	3987
62	8	0	0	32	24	3751	3516
63	8	0	0	29	21	3266	3059
64	8	0	0	26	19	2963	2766
65	8	0	0	23	17	2588	2449
66	8	0	0	21	15	2316	2170
67	8	0	0	19	13	2072	1934
68	8	0	0	17	12	1850	1725
69	8	0	0	15	10	1665	1544
70	8	0	0	14	9	1494	1377
71	8	0	0	12	8	1344	1234
72	8	0	0	11	7	1206	1105
73	8	0	0	10	7	1084	991
74	8	0	0	9	6	976	890
75	8	0	0	8	5	879	799
76	8	0	0	8	5	795	720
77	8	0	0	7	4	718	647
78	8	0	0	6	4	650	585
79	8	0	0	6	3	589	529
80	8	0	0	5	3	534	478
81	8	0	0	5	3	486	433
82	8	0	0	4	2	442	393
83	8	0	0	4	2	403	357
84	8	0	0	4	2	367	324
85	8	0	0	3	2	335	295
86	8	0	0	3	1	307	269
87	8	0	0	3	1	281	245
88	8	0	0	3	1	257	224
89	8	0	0	2	1	236	204
90	8	0	0	2	1	216	187
91	8	0	0	2	1	199	171
92	8	0	0	2	1	183	157
93	8	0	0	2	1	166	141
94	8	0	0	1	0	156	133
95	8	0	0	0	0	144	122
96	8	0	0	0	0	134	74
97	8	0	0	0	0	0	0
98	8	0	0	0	0	0	0
99	8	0	0	0	0	0	0
100	8	0	0	0	0	0	0
1	9	0	0	0	0	0	0
2	9	0	0	0	0	0	0
3	9	227191.8	0	0	0	0	0
4	9	73700	0	0	0	0	0
5	9	23300	0	0	0	0	0
6	9	8750	0	0	0	0	0
7	9	3700	0	0	0	0	0
8	9	1770	0	0	0	0	0
9	9	922	0	0	0	0	0
10	9	8449	8025	0	0	0	0
11	9	5109	4752	0	0	0	0
12	9	3191	2893	0	0	0	0
13	9	2046	1809	0	0	0	0
14	9	1344	1161	0	0	0	0
15	9	901	762	0	0	0	0
16	9	616	512	0	0	0	0
17	9	428	349	0	0	0	0
18	9	303	243	0	0	0	0
19	9	217	172	0	0	0	0
20	9	158	124	5140	4992	0	0
21	9	117	90	3556	3459	0	0
22	9	87	67	2540	2459	0	0
23	9	66	50	1843	1774	0	0
24	9	50	38	1367	1311	0	0
25	9	39	29	1029	983	0	0
26	9	30	22	13170	12617	0	0
27	9	24	18	10475	10008	0	0
28	9	19	14	8380	7982	0	0
29	9	15	11	6762	6419	0	0
30	9	12	9	5487	5188	135112.6	0
31	9	10	7	4471	4207	0	0
32	9	8	6	3661	3428	0	0
33	9	6	4	3012	2806	0	0
34	9	5	4	2492	2313	0	0
35	9	4	3	2069	1908	0	0
36	9	3	2	1715	1576	0	0
37	9	3	2	1444	1319	0	0
38	9	2	2	1213	1104	0	0
39	9	2	1	1024	923	30490	0
40	9	2	1	866	777	22256	0
41	9	1	1	736	656	16787	0
42	9	1	1	627	555	13032	0
43	9	1	0	536	471	10383	0
44	9	1	0	460	401	8314	0
45	9	0	0	396	342	6660	0
46	9	0	0	341	293	5388	0
47	9	0	0	295	251	4295	0
48	9	0	0	256	217	3373	0
49	9	0	0	223	187	2664	0
50	9	0	0	194	162	2116	0
51	9	0	0	170	140	1698	0
52	9	0	0	149	122	1370	0
53	9	0	0	131	106	1102	0
54	9	0	0	115	93	892	0
55	9	0	0	101	81	12338	0
56	9	0	0	90	71	10334	0
57	9	0	0	79	62	8915	8423
58	9	0	0	70	55	7677	7330
59	9	0	0	63	48	6805	6454
60	9	0	0	56	43	5979	5648
61	9	0	0	50	38	5298	4993
62	9	0	0	45	33	4705	4419
63	9	0	0	40	29	4113	3861
64	9	0	0	36	26	3743	3501
65	9	0	0	32	23	3281	3110
66	9	0	0	29	21	2946	2766
67	9	0	0	26	18	2645	2474
68	9	0	0	24	16	2369	2213
69	9	0	0	21	15	2139	1988
70	9	0	0	19	13	1925	1778
71	9	0	0	17	12	1737	1599
72	9	0	0	16	11	1564	1436
73	9	0	0	14	9	1409	1292
74	9	0	0	13	8	1272	1163
75	9	0	0	12	8	1150	1048
76	9	0	0	11	7	1042	946
77	9	0	0	10	6	944	854
78	9	0	0	9	5	857	774
79	9	0	0	8	5	778	700
80	9	0	0	8	4	708	635
81	9	0	0	7	4	645	577
82	9	0	0	6	4	588	524
83	9	0	0	6	3	537	477
84	9	0	0	5	3	490	434
85	9	0	0	5	3	449	396
86	9	0	0	4	2	412	362
87	9	0	0	4	2	377	330
88	9	0	0	4	2	346	302
89	9	0	0	3	2	318	276
90	9	0	0	3	1	292	253
91	9	0	0	3	1	269	232
92	9	0	0	3	1	247	213
93	9	0	0	2	1	226	192
94	9	0	0	2	1	212	181
95	9	0	0	0	0	195	166
96	9	0	0	0	0	182	154
97	9	0	0	0	0	0	0
98	9	0	0	0	0	0	0
99	9	0	0	0	0	0	0
100	9	0	0	0	0	0	0
1	10	0	0	0	0	0	0
2	10	0	0	0	0	0	0
3	10	221849.2	0	0	0	0	0
4	10	100000	0	0	0	0	0
5	10	35400	0	0	0	0	0
6	10	13600	0	0	0	0	0
7	10	5620	0	0	0	0	0
8	10	2580	0	0	0	0	0
9	10	1300	0	0	0	0	0
10	10	732	691	0	0	0	0
11	10	6753	6294	0	0	0	0
12	10	4270	3881	0	0	0	0
13	10	2771	2458	0	0	0	0
14	10	1840	1597	0	0	0	0
15	10	1247	1059	0	0	0	0
16	10	860	718	0	0	0	0
17	10	603	494	0	0	0	0
18	10	430	346	0	0	0	0
19	10	310	246	0	0	0	0
20	10	227	178	7665	7448	0	0
21	10	168	130	5341	5198	0	0
22	10	126	97	3839	3718	0	0
23	10	96	73	2801	2698	0	0
24	10	73	55	2087	2003	0	0
25	10	57	42	1577	1507	0	0
26	10	44	33	1206	1149	0	0
27	10	35	26	932	885	0	0
28	10	28	20	725	10433	0	0
29	10	22	16	8875	8435	0	0
30	10	18	13	7239	6855	153597.4	0
31	10	14	10	5931	5590	0	0
32	10	12	8	4882	4579	0	0
33	10	10	7	4037	3768	0	0
34	10	8	6	3357	3122	0	0
35	10	6	5	2801	2589	0	0
36	10	5	4	2333	2150	0	0
37	10	4	3	1974	1807	0	0
38	10	4	2	1666	1520	0	0
39	10	3	2	1412	1277	43960	0
40	10	3	2	1200	1079	32261	0
41	10	2	1	1024	914	24459	0
42	10	2	1	875	778	19079	0
43	10	1	1	751	662	15268	0
44	10	1	1	647	566	12281	0
45	10	1	1	558	485	9881	0
46	10	1	0	483	416	8027	0
47	10	1	0	419	358	6427	0
48	10	0	0	364	309	5071	0
49	10	0	0	318	268	4022	0
50	10	0	0	278	232	3208	0
51	10	0	0	243	202	2584	0
52	10	0	0	214	176	2091	0
53	10	0	0	188	153	1687	0
54	10	0	0	166	134	1370	0
55	10	0	0	147	118	1121	0
56	10	0	0	130	103	918	0
57	10	0	0	115	91	777	729
58	10	0	0	102	80	10044	9601
59	10	0	0	91	70	8930	8480
60	10	0	0	81	62	7871	7446
61	10	0	0	73	55	6997	6604
62	10	0	0	65	49	6232	5864
63	10	0	0	58	43	5468	5141
64	10	0	0	52	38	4988	4674
65	10	0	0	47	34	4388	4165
66	10	0	0	42	30	3951	3715
67	10	0	0	38	27	3557	3333
68	10	0	0	35	24	3196	2991
69	10	0	0	31	22	2893	2694
70	10	0	0	28	19	2611	2417
71	10	0	0	26	17	2363	2180
72	10	0	0	23	16	2133	1964
73	10	0	0	21	14	1928	1771
74	10	0	0	19	13	1745	1599
75	10	0	0	18	11	1582	1445
76	10	0	0	16	10	1437	1308
77	10	0	0	15	9	1305	1183
78	10	0	0	14	8	1187	1075
79	10	0	0	12	7	1081	975
80	10	0	0	11	7	985	887
81	10	0	0	10	6	900	807
82	10	0	0	10	5	823	735
83	10	0	0	9	5	752	670
84	10	0	0	8	4	689	611
85	10	0	0	7	4	632	559
86	10	0	0	7	4	580	512
87	10	0	0	6	3	533	467
88	10	0	0	6	3	490	428
89	10	0	0	5	3	450	393
90	10	0	0	5	2	414	360
91	10	0	0	5	2	382	331
92	10	0	0	4	2	352	304
93	10	0	0	4	2	322	275
94	10	0	0	4	1	302	259
95	10	0	0	0	0	279	238
96	10	0	0	0	0	260	221
97	10	0	0	0	0	0	0
98	10	0	0	0	0	0	0
99	10	0	0	0	0	0	0
100	10	0	0	0	0	0	0
1	11	0	0	0	0	0	0
2	11	0	0	0	0	0	0
3	11	197434	0	0	0	0	0
4	11	122000	0	0	0	0	0
5	11	43900	0	0	0	0	0
6	11	17000	0	0	0	0	0
7	11	7330	0	0	0	0	0
8	11	3520	0	0	0	0	0
9	11	1820	0	0	0	0	0
10	11	999	944	0	0	0	0
11	11	574	530	0	0	0	0
12	11	5090	4637	0	0	0	0
13	11	3338	2970	0	0	0	0
14	11	2239	1950	0	0	0	0
15	11	1532	1306	0	0	0	0
16	11	1066	894	0	0	0	0
17	11	754	620	0	0	0	0
18	11	541	438	0	0	0	0
19	11	393	313	0	0	0	0
20	11	289	228	10102	9821	0	0
21	11	215	167	7086	6898	0	0
22	11	162	125	5123	4964	0	0
23	11	123	94	3757	3621	0	0
24	11	95	72	2813	2701	0	0
25	11	73	55	2134	2040	0	0
26	11	58	43	1638	1561	0	0
27	11	45	34	1269	1206	0	0
28	11	36	27	990	938	0	0
29	11	29	21	781	737	0	0
30	11	23	17	620	583	196266.3	0
31	11	19	14	7015	6620	0	0
32	11	15	11	5801	5449	0	0
33	11	13	9	4818	4505	0	0
34	11	10	7	4025	3749	0	0
35	11	9	6	3374	3124	0	0
36	11	7	5	2823	2606	0	0
37	11	6	4	2398	2200	0	0
38	11	5	3	2033	1859	0	0
39	11	4	3	1729	1568	56236	0
40	11	3	2	1476	1330	41464	0
41	11	3	2	1263	1132	31576	0
42	11	2	2	1085	966	24734	0
43	11	2	1	934	826	19870	0
44	11	2	1	807	708	16045	0
45	11	1	1	699	609	12960	0
46	11	1	1	606	524	10570	0
47	11	1	1	528	452	8497	0
48	11	1	0	460	392	6734	0
49	11	1	0	402	340	5363	0
50	11	0	0	353	296	4294	0
51	11	0	0	310	257	3470	0
52	11	0	0	272	225	2818	0
53	11	0	0	240	197	2280	0
54	11	0	0	212	172	1857	0
55	11	0	0	188	151	1523	0
56	11	0	0	167	133	1250	0
57	11	0	0	148	117	1061	996
58	11	0	0	132	103	898	854
59	11	0	0	117	91	786	742
60	11	0	0	105	80	682	640
61	11	0	0	94	71	597	559
62	11	0	0	84	63	7363	6937
63	11	0	0	75	56	6479	6101
64	11	0	0	68	50	5923	5559
65	11	0	0	61	45	5227	4968
66	11	0	0	55	40	4718	4443
67	11	0	0	50	35	4259	3997
68	11	0	0	45	32	3837	3596
69	11	0	0	41	28	3481	3248
70	11	0	0	37	25	3150	2922
71	11	0	0	34	23	2858	2641
72	11	0	0	31	21	2586	2385
73	11	0	0	28	18	2343	2157
74	11	0	0	25	17	2126	1953
75	11	0	0	23	15	1932	1769
76	11	0	0	21	13	1759	1605
77	11	0	0	19	12	1601	1455
78	11	0	0	18	11	1460	1325
79	11	0	0	16	10	1332	1205
80	11	0	0	15	9	1217	1098
81	11	0	0	14	8	1114	1002
82	11	0	0	13	7	1021	915
83	11	0	0	12	7	935	836
84	11	0	0	11	6	858	763
85	11	0	0	10	5	788	700
86	11	0	0	9	5	726	642
87	11	0	0	8	4	668	587
88	11	0	0	8	4	615	539
89	11	0	0	7	4	566	495
90	11	0	0	7	3	522	455
91	11	0	0	6	3	482	419
92	11	0	0	6	3	445	386
93	11	0	0	5	2	408	349
94	11	0	0	5	2	383	329
95	11	0	0	0	0	354	303
96	11	0	0	0	0	330	282
97	11	0	0	0	0	0	0
98	11	0	0	0	0	0	0
99	11	0	0	0	0	0	0
100	11	0	0	0	0	0	0
1	12	0	0	0	0	0	0
2	12	0	0	0	0	0	0
3	12	90122.25	0	0	0	0	0
4	12	127000	0	0	0	0	0
5	12	59500	0	0	0	0	0
6	12	23900	0	0	0	0	0
7	12	11000	0	0	0	0	0
8	12	5170	0	0	0	0	0
9	12	2620	0	0	0	0	0
10	12	1405	1327	0	0	0	0
11	12	810	749	0	0	0	0
12	12	488	439	0	0	0	0
13	12	4169	3719	0	0	0	0
14	12	2822	2465	0	0	0	0
15	12	1947	1666	0	0	0	0
16	12	1367	1150	0	0	0	0
17	12	974	804	0	0	0	0
18	12	704	572	0	0	0	0
19	12	515	412	0	0	0	0
20	12	381	301	13720	13345	0	0
21	12	285	222	9682	9430	0	0
22	12	215	166	7039	6824	0	0
23	12	164	126	5189	5004	0	0
24	12	127	96	3902	3749	0	0
25	12	99	74	2972	2844	0	0
26	12	77	58	2290	2184	0	0
27	12	61	46	1779	1692	0	0
28	12	49	36	1392	1320	0	0
29	12	39	29	1100	1039	0	0
30	12	32	23	876	824	162501.8	0
31	12	26	19	701	657	0	0
32	12	21	15	565	527	0	0
33	12	17	13	459	5589	0	0
34	12	14	10	5006	4670	0	0
35	12	12	8	4212	3907	0	0
36	12	10	7	3539	3272	0	0
37	12	8	6	3017	2773	0	0
38	12	7	5	2567	2352	0	0
39	12	6	4	2192	1992	74404	0
40	12	5	3	1878	1697	55080	0
41	12	4	3	1613	1449	42104	0
42	12	3	2	1390	1241	33104	0
43	12	3	2	1201	1064	26686	0
44	12	2	2	1040	916	21623	0
45	12	2	1	904	790	17528	0
46	12	2	1	787	683	14345	0
47	12	1	1	687	590	11574	0
48	12	1	1	601	513	9209	0
49	12	1	1	526	446	7363	0
50	12	1	0	462	389	5918	0
51	12	1	0	407	340	4799	0
52	12	1	0	359	297	3909	0
53	12	0	0	317	260	3173	0
54	12	0	0	281	228	2591	0
55	12	0	0	249	201	2131	0
56	12	0	0	222	177	1753	0
57	12	0	0	197	156	1490	1400
58	12	0	0	176	138	1264	1202
59	12	0	0	157	122	1108	1045
60	12	0	0	140	108	962	904
61	12	0	0	126	96	843	790
62	12	0	0	113	85	741	692
63	12	0	0	101	76	641	598
64	12	0	0	91	67	579	539
65	12	0	0	82	60	503	475
66	12	0	0	74	54	448	5514
67	12	0	0	67	48	5290	4972
68	12	0	0	61	43	4777	4484
69	12	0	0	55	38	4343	4059
70	12	0	0	50	35	3939	3660
71	12	0	0	46	31	3581	3316
72	12	0	0	41	28	3249	3002
73	12	0	0	38	25	2950	2721
74	12	0	0	35	23	2683	2468
75	12	0	0	32	20	2443	2241
76	12	0	0	29	18	2229	2038
77	12	0	0	26	17	2034	1852
78	12	0	0	24	15	1859	1690
79	12	0	0	22	14	1699	1540
80	12	0	0	20	12	1556	1407
81	12	0	0	19	11	1426	1286
82	12	0	0	17	10	1310	1177
83	12	0	0	16	9	1203	1077
84	12	0	0	15	8	1105	985
85	12	0	0	14	7	1017	905
86	12	0	0	13	7	938	832
87	12	0	0	12	6	865	762
88	12	0	0	11	5	798	701
89	12	0	0	10	5	736	645
90	12	0	0	9	4	679	594
91	12	0	0	8	4	629	548
92	12	0	0	8	4	581	505
93	12	0	0	7	3	533	458
94	12	0	0	7	3	502	432
95	12	0	0	0	0	464	399
96	12	0	0	0	0	434	371
97	12	0	0	0	0	0	0
98	12	0	0	0	0	0	0
99	12	0	0	0	0	0	0
100	12	0	0	0	0	0	0
1	13	0	0	0	0	0	0
2	13	0	0	0	0	0	0
3	13	9216.854	0	0	0	0	0
4	13	107000	0	0	0	0	0
5	13	64000	0	0	0	0	0
6	13	31000	0	0	0	0	0
7	13	13800	0	0	0	0	0
8	13	6900	0	0	0	0	0
9	13	3410	0	0	0	0	0
10	13	1811	1713	0	0	0	0
11	13	1050	971	0	0	0	0
12	13	634	572	0	0	0	0
13	13	397	450	0	0	0	0
14	13	3281	2875	0	0	0	0
15	13	2282	1959	0	0	0	0
16	13	1614	1363	0	0	0	0
17	13	1158	960	0	0	0	0
18	13	842	687	0	0	0	0
19	13	620	498	0	0	0	0
20	13	461	366	17114	16653	0	0
21	13	347	272	12145	11834	0	0
22	13	263	204	8874	8607	0	0
23	13	202	155	6573	6343	0	0
24	13	156	119	4965	4774	0	0
25	13	122	92	3797	3636	0	0
26	13	96	72	2936	2802	0	0
27	13	76	57	2288	2178	0	0
28	13	61	45	1795	1703	0	0
29	13	49	36	1422	1344	0	0
30	13	40	29	1134	1068	61477.25	0
31	13	32	24	910	852	0	0
32	13	26	19	734	685	0	0
33	13	22	16	597	554	0	0
34	13	18	13	488	451	0	0
35	13	15	11	402	369	0	0
36	13	13	9	4095	3793	0	0
37	13	10	7	3504	3226	0	0
38	13	9	6	2991	2746	0	0
39	13	7	5	2563	2333	90676	0
40	13	6	4	2202	1995	67360	0
41	13	5	4	1898	1709	51668	0
42	13	5	3	1641	1469	40752	0
43	13	4	3	1422	1263	32952	0
44	13	3	2	1236	1091	26783	0
45	13	3	2	1077	943	21781	0
46	13	2	2	940	818	17881	0
47	13	2	1	822	709	14476	0
48	13	2	1	721	618	11561	0
49	13	1	1	634	539	9276	0
50	13	1	1	558	471	7482	0
51	13	1	1	493	412	6087	0
52	13	1	0	435	362	4974	0
53	13	1	0	386	318	4050	0
54	13	1	0	342	279	3317	0
55	13	0	0	304	246	2734	0
56	13	0	0	271	217	2255	0
57	13	0	0	241	192	1920	1805
58	13	0	0	216	170	1632	1552
59	13	0	0	193	150	1432	1352
60	13	0	0	173	133	1245	1170
61	13	0	0	155	118	1092	1025
62	13	0	0	139	105	961	898
63	13	0	0	125	94	832	777
64	13	0	0	113	84	752	700
65	13	0	0	102	75	653	617
66	13	0	0	92	67	583	545
67	13	0	0	83	60	520	485
68	13	0	0	76	53	463	431
69	13	0	0	69	48	416	385
70	13	0	0	62	43	373	4232
71	13	0	0	57	39	4144	3843
72	13	0	0	52	35	3766	3486
73	13	0	0	47	31	3426	3166
74	13	0	0	43	28	3123	2878
75	13	0	0	39	25	2849	2619
76	13	0	0	36	23	2605	2386
77	13	0	0	33	21	2381	2173
78	13	0	0	30	19	2181	1987
79	13	0	0	28	17	1997	1815
80	13	0	0	26	15	1832	1660
81	13	0	0	24	14	1683	1520
82	13	0	0	22	13	1548	1394
83	13	0	0	20	11	1424	1278
84	13	0	0	19	10	1311	1172
85	13	0	0	17	9	1209	1078
86	13	0	0	16	9	1117	992
87	13	0	0	15	8	1031	911
88	13	0	0	14	7	953	840
89	13	0	0	13	6	880	774
90	13	0	0	12	6	814	714
91	13	0	0	11	5	754	659
92	13	0	0	10	5	699	609
93	13	0	0	9	4	642	553
94	13	0	0	9	4	604	521
95	13	0	0	0	0	560	483
96	13	0	0	0	0	524	449
97	13	0	0	0	0	0	0
98	13	0	0	0	0	0	0
99	13	0	0	0	0	0	0
100	13	0	0	0	0	0	0
1	14	0	0	0	0	0	0
2	14	0	0	0	0	0	0
3	14	14153.92	0	0	0	0	0
4	14	115000	0	0	0	0	0
5	14	80000	0	0	0	0	0
6	14	37000	0	0	0	0	0
7	14	17000	0	0	0	0	0
8	14	8790	0	0	0	0	0
9	14	4540	0	0	0	0	0
10	14	2411	2281	0	0	0	0
11	14	1406	1301	0	0	0	0
12	14	852	768	0	0	0	0
13	14	535	471	0	0	0	0
14	14	347	299	0	0	0	0
15	14	2775	2389	0	0	0	0
16	14	1976	1674	0	0	0	0
17	14	1427	1188	0	0	0	0
18	14	1045	855	0	0	0	0
19	14	774	624	0	0	0	0
20	14	578	461	22064	21479	0	0
21	14	437	344	15737	15341	0	0
22	14	333	260	11555	11212	0	0
23	14	257	198	8598	8301	0	0
24	14	199	152	6522	6274	0	0
25	14	156	118	5006	4797	0	0
26	14	123	93	3885	3710	0	0
27	14	98	73	3038	2893	0	0
28	14	78	58	2390	2268	0	0
29	14	63	47	1898	1795	0	0
30	14	51	38	1517	1429	9396.144	0
31	14	42	31	1219	1143	0	0
32	14	34	25	986	919	0	0
33	14	28	21	802	744	0	0
34	14	24	17	657	608	0	0
35	14	20	14	541	497	0	0
36	14	16	12	445	408	0	0
37	14	14	10	373	340	0	0
38	14	12	8	313	3326	0	0
39	14	10	7	3109	2835	114500	0
40	14	8	6	2680	2431	85320	0
41	14	7	5	2316	2089	65640	0
42	14	6	4	2008	1802	51924	0
43	14	5	4	1745	1554	42096	0
44	14	4	3	1521	1346	34312	0
45	14	4	3	1329	1167	27984	0
46	14	3	2	1163	1015	23038	0
47	14	3	2	1020	883	18710	0
48	14	2	2	897	771	14993	0
49	14	2	1	790	674	12070	0
50	14	2	1	698	590	9767	0
51	14	1	1	617	518	7971	0
52	14	1	1	547	456	6533	0
53	14	1	1	485	401	5336	0
54	14	1	0	431	353	4382	0
55	14	1	0	384	312	3622	0
56	14	1	0	343	276	2994	0
57	14	0	0	306	244	2554	2403
58	14	0	0	274	216	2175	2070
59	14	0	0	245	192	1911	1805
60	14	0	0	220	170	1663	1565
61	14	0	0	197	151	1462	1372
62	14	0	0	178	135	1287	1204
63	14	0	0	160	120	1116	1043
64	14	0	0	145	107	1009	940
65	14	0	0	131	96	878	829
66	14	0	0	118	86	783	733
67	14	0	0	107	77	699	652
68	14	0	0	97	69	623	580
69	14	0	0	88	62	560	519
70	14	0	0	80	56	502	462
71	14	0	0	73	50	451	414
72	14	0	0	67	45	405	371
73	14	0	0	61	41	364	333
74	14	0	0	56	37	328	299
75	14	0	0	51	33	3449	3175
76	14	0	0	47	30	3158	2899
77	14	0	0	43	27	2893	2644
78	14	0	0	39	25	2654	2422
79	14	0	0	36	22	2435	2216
80	14	0	0	33	20	2237	2031
81	14	0	0	31	18	2058	1863
82	14	0	0	28	17	1897	1711
83	14	0	0	26	15	1748	1572
84	14	0	0	24	14	1612	1444
85	14	0	0	22	12	1488	1331
86	14	0	0	21	11	1377	1227
87	14	0	0	19	10	1274	1128
88	14	0	0	18	9	1179	1042
89	14	0	0	16	8	1091	961
90	14	0	0	15	8	1010	888
91	14	0	0	14	7	937	821
92	14	0	0	13	6	870	759
93	14	0	0	12	6	800	692
94	14	0	0	11	5	754	652
95	14	0	0	0	0	699	604
96	14	0	0	0	0	656	564
97	14	0	0	0	0	0	0
98	14	0	0	0	0	0	0
99	14	0	0	0	0	0	0
100	14	0	0	0	0	0	0
1	15	0	0	0	0	0	0
2	15	0	0	0	0	0	0
3	15	18583.96	0	0	0	0	0
4	15	9050	0	0	0	0	0
5	15	66200	0	0	0	0	0
6	15	41300	0	0	0	0	0
7	15	20600	0	0	0	0	0
8	15	10500	0	0	0	0	0
9	15	5530	0	0	0	0	0
10	15	2946	2789	0	0	0	0
11	15	1727	1600	0	0	0	0
12	15	1051	949	0	0	0	0
13	15	662	583	0	0	0	0
14	15	430	371	0	0	0	0
15	15	287	243	0	0	0	0
16	15	2230	1895	0	0	0	0
17	15	1621	1353	0	0	0	0
18	15	1193	981	0	0	0	0
19	15	888	719	0	0	0	0
20	15	668	534	26145	25461	0	0
21	15	507	401	18735	18270	0	0
22	15	388	304	13817	13413	0	0
23	15	300	232	10325	9974	0	0
24	15	234	180	7863	7569	0	0
25	15	184	140	6058	5808	0	0
26	15	145	110	4717	4508	0	0
27	15	116	87	3701	3526	0	0
28	15	93	70	2920	2773	0	0
29	15	75	56	2325	2200	0	0
30	15	61	45	1863	1756	13787.22	0
31	15	50	37	1500	1407	0	0
32	15	41	30	1215	1134	0	0
33	15	34	25	990	919	0	0
34	15	28	21	812	751	0	0
35	15	24	17	669	616	0	0
36	15	20	14	551	506	0	0
37	15	17	12	462	422	0	0
38	15	14	10	387	352	0	0
39	15	12	8	326	294	114256	0
40	15	10	7	276	248	85372	0
41	15	9	6	2606	2355	76756	0
42	15	7	5	2265	2037	60872	0
43	15	6	4	1974	1762	49472	0
44	15	5	4	1725	1530	40424	0
45	15	5	3	1511	1330	33052	0
46	15	4	3	1326	1160	27283	0
47	15	3	2	1166	1011	22220	0
48	15	3	2	1028	886	17861	0
49	15	3	2	907	776	14424	0
50	15	2	1	803	681	11707	0
51	15	2	1	711	599	9583	0
52	15	2	1	632	528	7876	0
53	15	1	1	562	466	6451	0
54	15	1	1	501	411	5312	0
55	15	1	1	447	364	4402	0
56	15	1	0	399	322	3648	0
57	15	1	0	357	286	3119	2936
58	15	1	0	320	254	2661	2533
59	15	0	0	287	225	2341	2213
60	15	0	0	258	200	2040	1921
61	15	0	0	232	178	1795	1686
62	15	0	0	209	159	1583	1482
63	15	0	0	189	142	1373	1285
64	15	0	0	170	127	1243	1159
65	15	0	0	154	114	1083	1024
66	15	0	0	140	102	967	905
67	15	0	0	127	91	864	806
68	15	0	0	115	82	770	718
69	15	0	0	105	74	693	642
70	15	0	0	95	66	621	572
71	15	0	0	87	60	559	513
72	15	0	0	79	54	502	460
73	15	0	0	73	49	451	413
74	15	0	0	66	44	406	371
75	15	0	0	61	40	367	334
76	15	0	0	56	36	332	301
77	15	0	0	51	32	301	272
78	15	0	0	47	30	273	247
79	15	0	0	43	27	248	2496
80	15	0	0	40	24	2519	2291
81	15	0	0	37	22	2321	2105
82	15	0	0	34	20	2142	1937
83	15	0	0	31	18	1977	1782
84	15	0	0	29	16	1826	1639
85	15	0	0	27	15	1689	1513
86	15	0	0	25	14	1565	1397
87	15	0	0	23	12	1449	1286
88	15	0	0	21	11	1343	1190
89	15	0	0	20	10	1245	1099
90	15	0	0	18	9	1154	1017
91	15	0	0	17	8	1073	942
92	15	0	0	16	8	997	872
93	15	0	0	15	7	918	796
94	15	0	0	14	6	866	751
95	15	0	0	0	0	804	697
96	15	0	0	0	0	755	651
97	15	0	0	0	0	0	0
98	15	0	0	0	0	0	0
99	15	0	0	0	0	0	0
100	15	0	0	0	0	0	0
1	16	0	0	0	0	0	0
2	16	0	0	0	0	0	0
3	16	22268.96	0	0	0	0	0
4	16	12800	0	0	0	0	0
5	16	74200	0	0	0	0	0
6	16	47900	0	0	0	0	0
7	16	24900	0	0	0	0	0
8	16	13000	0	0	0	0	0
9	16	7010	0	0	0	0	0
10	16	3741	3544	0	0	0	0
11	16	2207	2046	0	0	0	0
12	16	1349	1218	0	0	0	0
13	16	852	750	0	0	0	0
14	16	554	478	0	0	0	0
15	16	371	314	0	0	0	0
16	16	254	212	0	0	0	0
17	16	1921	1609	0	0	0	0
18	16	1422	1173	0	0	0	0
19	16	1064	865	0	0	0	0
20	16	804	645	32255	31421	0	0
21	16	613	486	23213	22644	0	0
22	16	472	370	17189	16694	0	0
23	16	366	284	12896	12464	0	0
24	16	286	221	9858	9494	0	0
25	16	226	172	7623	7312	0	0
26	16	179	136	5955	5694	0	0
27	16	143	108	4687	4468	0	0
28	16	115	86	3709	3525	0	0
29	16	93	70	2961	2804	0	0
30	16	76	56	2378	2242	18824.82	0
31	16	62	46	1919	1801	0	0
32	16	51	38	1557	1454	0	0
33	16	43	31	1270	1180	0	0
34	16	35	26	1044	966	0	0
35	16	30	21	861	793	0	0
36	16	25	18	710	652	0	0
37	16	21	15	596	544	0	0
38	16	18	13	500	454	0	0
39	16	15	11	421	380	6746	0
40	16	13	9	356	320	103816	0
41	16	11	8	303	270	80276	0
42	16	9	7	259	230	63812	0
43	16	8	6	222	2085	60580	0
44	16	7	5	2042	1815	49608	0
45	16	6	4	1793	1582	40660	0
46	16	5	3	1577	1382	33640	0
47	16	4	3	1390	1209	27470	0
48	16	4	3	1228	1061	22144	0
49	16	3	2	1086	932	17934	0
50	16	3	2	963	820	14598	0
51	16	2	2	855	722	11981	0
52	16	2	1	761	638	9875	0
53	16	2	1	678	564	8111	0
54	16	2	1	605	499	6696	0
55	16	1	1	541	442	5563	0
56	16	1	1	485	393	4621	0
57	16	1	1	434	349	3958	3729
58	16	1	0	390	310	3383	3223
59	16	1	0	350	276	2981	2820
60	16	1	0	315	246	2602	2451
61	16	0	0	284	219	2293	2154
62	16	0	0	256	196	2024	1896
63	16	0	0	231	175	1758	1646
64	16	0	0	209	157	1593	1486
65	16	0	0	190	141	1389	1314
66	16	0	0	172	126	1242	1163
67	16	0	0	156	113	1110	1036
68	16	0	0	142	102	991	923
69	16	0	0	129	92	891	827
70	16	0	0	118	82	800	737
71	16	0	0	108	74	720	661
72	16	0	0	98	67	647	593
73	16	0	0	90	61	582	532
74	16	0	0	83	55	524	479
75	16	0	0	76	50	473	431
76	16	0	0	69	45	429	389
77	16	0	0	64	41	388	351
78	16	0	0	59	37	352	318
79	16	0	0	54	33	320	288
80	16	0	0	50	30	291	262
81	16	0	0	46	28	266	238
82	16	0	0	42	25	243	217
83	16	0	0	39	23	222	2108
84	16	0	0	36	21	2159	1942
85	16	0	0	34	19	2000	1795
86	16	0	0	31	17	1856	1660
87	16	0	0	29	16	1721	1531
88	16	0	0	27	14	1597	1418
89	16	0	0	25	13	1482	1312
90	16	0	0	23	12	1376	1216
91	16	0	0	21	11	1281	1127
92	16	0	0	20	10	1191	1045
93	16	0	0	19	9	1099	955
94	16	0	0	17	8	1038	903
95	16	0	0	0	0	965	839
96	16	0	0	0	0	907	784
97	16	0	0	0	0	0	0
98	16	0	0	0	0	0	0
99	16	0	0	0	0	0	0
100	16	0	0	0	0	0	0
1	17	0	0	0	0	0	0
2	17	0	0	0	0	0	0
3	17	22171.17	0	0	0	0	0
4	17	16100	0	0	0	0	0
5	17	7550	0	0	0	0	0
6	17	50800	0	0	0	0	0
7	17	27500	0	0	0	0	0
8	17	14100	0	0	0	0	0
9	17	7590	0	0	0	0	0
10	17	4354	4127	0	0	0	0
11	17	2583	2396	0	0	0	0
12	17	1587	1434	0	0	0	0
13	17	1005	886	0	0	0	0
14	17	655	566	0	0	0	0
15	17	439	372	0	0	0	0
16	17	301	251	0	0	0	0
17	17	211	174	0	0	0	0
18	17	1558	1289	0	0	0	0
19	17	1172	956	0	0	0	0
20	17	889	716	36516	35584	0	0
21	17	681	542	26385	25746	0	0
22	17	526	414	19612	19053	0	0
23	17	410	320	14769	14280	0	0
24	17	322	249	11330	10917	0	0
25	17	254	195	8791	8437	0	0
26	17	203	154	6890	6592	0	0
27	17	162	123	5439	5188	0	0
28	17	131	98	4317	4105	0	0
29	17	106	79	3456	3274	0	0
30	17	87	65	2782	2625	21724.94	0
31	17	71	53	2250	2112	0	0
32	17	59	43	1829	1709	0	0
33	17	49	36	1495	1390	0	0
34	17	41	30	1230	1139	0	0
35	17	34	25	1016	936	0	0
36	17	29	21	839	770	0	0
37	17	24	17	705	643	0	0
38	17	20	15	591	538	0	0
39	17	17	12	499	450	8425	0
40	17	15	11	422	379	6783	0
41	17	13	9	359	320	89896	0
42	17	11	8	307	272	71608	0
43	17	9	7	263	232	58444	0
44	17	8	6	226	198	55896	0
45	17	7	5	196	1731	45912	0
46	17	6	4	1725	1516	38068	0
47	17	5	4	1523	1328	31159	0
48	17	5	3	1349	1168	25184	0
49	17	4	3	1196	1028	20450	0
50	17	3	2	1062	907	16690	0
51	17	3	2	945	800	13734	0
52	17	3	2	843	708	11348	0
53	17	2	1	752	627	9345	0
54	17	2	1	673	556	7735	0
55	17	2	1	602	494	6441	0
56	17	1	1	540	439	5363	0
57	17	1	1	485	391	4603	4340
58	17	1	1	436	348	3942	3757
59	17	1	0	392	310	3478	3292
60	17	1	0	354	277	3041	2867
61	17	1	0	319	247	2683	2522
62	17	1	0	288	221	2372	2223
63	17	0	0	261	198	2063	1932
64	17	0	0	236	178	1871	1746
65	17	0	0	215	159	1633	1545
66	17	0	0	195	143	1461	1369
67	17	0	0	177	128	1307	1221
68	17	0	0	161	116	1168	1089
69	17	0	0	147	104	1051	976
70	17	0	0	134	94	944	871
71	17	0	0	123	85	850	781
72	17	0	0	112	77	764	701
73	17	0	0	103	69	688	630
74	17	0	0	94	63	620	567
75	17	0	0	86	57	560	510
76	17	0	0	79	51	507	461
77	17	0	0	73	47	460	416
78	17	0	0	67	42	418	377
79	17	0	0	62	38	379	342
80	17	0	0	57	35	345	311
81	17	0	0	53	32	315	282
82	17	0	0	49	29	288	257
